Repository: jiseul-park/jiseul-park.github.io

File: _posts/2020-08-27-CCR-UHPC-CNT.md
---
title: "Recent CCR paper published! #microstructure #CNT"
date: 2020-08-27 10:00:00
categories: Research paper
---

*You can find more [here](https://www.sciencedirect.com/science/article/pii/S0008884620304579?via%3Dihub)*
## Title
Micro- and meso-structural changes on electrically cured ultra-high performance fiber-reinforced concrete with dispersed carbon nanotubes
## Abstract
This study investigated the potential application of electrical curing method on ultra-high performance fiber-reinforced concrete (UHPFRC) by incorporating carbon nanotubes (CNTs) and resulting structural changes in micro- and meso-scale. The addition of CNTs significantly decreased the electrical resistance of the UHPFRC, and the temperature inside the UHPFRC was able to increase to 90 °C under low voltage by the Joule effect. This enabled electrical curing, which can produce a similar effect to steam curing but in a much more energetically efficient way. The added CNTs slightly hindered the [hydration reaction](https://www.sciencedirect.com/topics/materials-science/hydration-reaction "Learn more about hydration reaction from ScienceDirect's AI-generated Topic Pages") of the UHPFRC, but it modified the formation of C-(A)-S-H to be denser, stiffer, and more complex which have been evidenced by observed partial cross-linking in the C-(A)-S-H and the higher [fractal dimension](https://www.sciencedirect.com/topics/engineering/fractal-dimension "Learn more about fractal dimension from ScienceDirect's AI-generated Topic Pages") of solid system. The results of this study are promising for using UHPFRC in on-site field condition and extending the application of CNTs in structural materials.

File: _posts/2020-08-27-CCR-microstructure-CNT.md
---
title: "Recent CCR paper published! #microstructure #nanocomposite"
date: 2020-08-27 10:00:00
categories: Research paper
---

*You can find more [here](https://doi.org/10.1016/j.cemconres.2020.106214)*

## Title
Micro- and meso-structural changes on electrically cured ultra-high performance fiber-reinforced concrete with dispersed carbon nanotubes

## Abstract
This study investigated the potential application of electrical curing method on ultra-high performance fiber-reinforced concrete (UHPFRC) by incorporating carbon nanotubes (CNTs) and resulting structural changes in micro- and meso-scale. The addition of CNTs significantly decreased the electrical resistance of the UHPFRC, and the temperature inside the UHPFRC was able to increase to 90 °C under low voltage by the Joule effect. This enabled electrical curing, which can produce a similar effect to steam curing but in a much more energetically efficient way. The added CNTs slightly hindered the [hydration reaction](https://www.sciencedirect.com/topics/materials-science/hydration-reaction "Learn more about hydration reaction from ScienceDirect's AI-generated Topic Pages") of the UHPFRC, but it modified the formation of C-(A)-S-H to be denser, stiffer, and more complex which have been evidenced by observed partial cross-linking in the C-(A)-S-H and the higher [fractal dimension](https://www.sciencedirect.com/topics/engineering/fractal-dimension "Learn more about fractal dimension from ScienceDirect's AI-generated Topic Pages") of solid system. The results of this study are promising for using UHPFRC in on-site field condition and extending the application of CNTs in structural materials.

File: _posts/2022-06-01-JBE-WG-UHPC.md
---
title: "Recent JBE paper published! #waterglass #UHPC"
categories: Research paper
date: 2022-06-01 10:00:00
---
You can see more [here](https://doi.org/10.1016/j.jobe.2022.104198)
## Abstract
Tailoring fresh-state properties and hardening behavior becomes critical when utilizing ultra-high-performance concrete (UHPC) in new construction applications. In this paper, waterglass, a liquid form of [sodium silicate](https://www.sciencedirect.com/topics/engineering/sodium-silicate "Learn more about sodium silicate from ScienceDirect's AI-generated Topic Pages"), was incorporated at different times to modify the hydration, fluidity, and hardening behavior of UHPC. The effect of waterglass on early-age hydration and [microstructure development](https://www.sciencedirect.com/topics/engineering/microstructure-development "Learn more about microstructure development from ScienceDirect's AI-generated Topic Pages") was monitored by [isothermal](https://www.sciencedirect.com/topics/engineering/isothermal "Learn more about isothermal from ScienceDirect's AI-generated Topic Pages") calorimetry and ultrasound measurement. Additionally, the mechanical performance and mineralogical characteristics were investigated, considering the side effects of waterglass. When the addition of waterglass was delayed, the loss of fluidity and hydration acceleration was significant. In particular, when a moderate content of waterglass was incorporated later, the main hydration immediately activated, and the setting time significantly reduced. In contrast, directly added waterglass merely diminishes the [retardation](https://www.sciencedirect.com/topics/engineering/retardation "Learn more about retardation from ScienceDirect's AI-generated Topic Pages") of hydration due to the [superplasticizer](https://www.sciencedirect.com/topics/engineering/superplasticizer "Learn more about superplasticizer from ScienceDirect's AI-generated Topic Pages"), and the initial setting occurred before the onset of acceleration due to the formation of additional hydrates. The result indicated that the structural build-up due to direct addition of waterglass can be reversible by shearing; therefore, direct addition of waterglass is applicable in ready-mix concrete for precast/cast-in-field application. Moreover, in shotcrete/digital fabrication applications, the delayed addition of waterglass would be favorable when activating the hydration reaction, resulting in rapid strength development.

File: _posts/2023-02-07-CCR-CNT-Raman.md
---
title: "Recent CCR paper published! #Raman #CNT"
date: 2023-02-07 10:00:00
categories: Research paper
---

*You can find more [here](https://www.sciencedirect.com/science/article/pii/S0008884623000145)*
## Abstract
Dispersion of carbon nanotubes (CNTs) is the critical factor affecting the performance of [nanocomposites](https://www.sciencedirect.com/topics/engineering/nanocomposites "Learn more about nanocomposites from ScienceDirect's AI-generated Topic Pages"); however, the quality of CNT dispersion could be indirectly understood due to the limitations of evaluation methods of the dispersion. This study aimed to visualize the macroscopic spatial distribution of CNTs in an _as-is_ hardened [cement matrix](https://www.sciencedirect.com/topics/engineering/cement-matrix "Learn more about cement matrix from ScienceDirect's AI-generated Topic Pages") for the quantification of dispersion. Using a confocal Raman microspectroscopy equipped with an [optical microscope](https://www.sciencedirect.com/topics/engineering/optical-microscope "Learn more about optical microscope from ScienceDirect's AI-generated Topic Pages"), the major phases in cement, hydrates, and CNTs were identified from their characteristic Raman signals to construct the definitive phase map. The dispersion efficiency and heterogeneity were defined to quantify the fraction of CNT-affected region and the unevenness of CNT distribution. The experimental results demonstrate the importance of a well-dispersed stable state in CNT suspension and suggest that it is possible to evaluate the effectiveness of [ultrasonication](https://www.sciencedirect.com/topics/engineering/ultrasonication "Learn more about ultrasonication from ScienceDirect's AI-generated Topic Pages") with [superplasticizers](https://www.sciencedirect.com/topics/engineering/superplasticizer "Learn more about superplasticizers from ScienceDirect's AI-generated Topic Pages") that have been frequently adopted as a dispersion technique in hardened [cement composites](https://www.sciencedirect.com/topics/engineering/cement-composite "Learn more about cement composites from ScienceDirect's AI-generated Topic Pages").

File: _posts/2023-07-18-Iron-in-carbonate-containing-AFm-phases.md
---
title: "Iron in carbonate containing AFm phases"
date: 2023-07-18 02:42:00 +0900
categories: paper-review
comments: true
---
